Repository: VYagodin/XPSDrive

This is the script for X-ray photoelectron spectroscopy data processing
working together with the XPSPEAK41 program.
The script builds table of the relative concentration of chemical elements.

the procedure for working with the program is as follows:
1. At first, you have to prepare your data properly for successfull processing.
1.1 Please, create root directory for the experiment. Then, create subdirectories
for each experimental sample. Other files in root directory and directories in 
subdirectories will be ignored.
1.2 Every sample dir contains steaming raw data just from the spectrometer, 
the main ones is raw spectra ASCII files for each chemical element.
Please, name spectra files for each chemical element in standard form: 
(element)_(additional information).* (.dat or .txt or smth else) 
e.g. C_r0.dat, O_r0.dat, Au_r0.dat (This is an example for my spectrometer 
program, the minimal filename is C_.dat, O_.dat, Pt_.dat etc.). 
Review spectra file should have name "review.dat" (or review.txt).
1.3 In case of multiple element spectra files occurence (for example, different
spectrometer settings for the same element), create new sample folder put 
the new file there and copy the rest element files.
1.4 Prepare files for manual processing in XPSPEAK41 program, they should contain
only two columns, energy and intensity, no header, decimal separator is ".".
You can use "Prepare raw data files" option.

2. Now you process your spectra in XPSPEAK41, set background, approximate peaks, etc.
2.1 When you processed your spectrum in XPSPEAK41, export it to the same folder, where
source spectrum file is stored. Add postfix (xps) to the filename (you can set your 
own postfix in settings.dat). 
You should get filename "(element)_(additional information)(xps).dat" to specify 
unambiguously which file to process, e.g. C_r0(xps).dat
2.2 Now open this file and mark essential peaks in header with corresponding electronic state.
Replace standart markup "Peak 1, Peak 2...Peak N" with states e.g. "1s1/2", "2p3/2" etc.
If standart "Peak N" is not replaced with electronic state, the peak is considered as 
inessential - ghost peak, satellite peak, shake-up peak, auger peak, peak from another 
element, etc, and not used in calculations.
2.3 If there is only one peak and it left non marked-up "Peak 1" it will be concidered 
to be 1s1/2 state, so elements like C, O, B, Li, etc can be just left alone, 
except there are two or more chemical states with plenty of 1s1/2 peaks. 
In this case, mark-up is necessary.
2.4 Important! Please, when processing carbon spectra, use first peak (Peak 0 in XPSPEAK41) 
as main 1s peak in case of several chemical states to let the script find charge shift correctly.

3. When all files are processed and all states are marked, start the script and select 
"calculate relative concentrations" option. All you have to do is just specify root folder 
of experiment, where sample folders are stored.
3.1 The program will export log file and concentrations.csv file with pivot table 
in root folder, and prepare *.csv files with spectra, background, peaks, 
peak summ to plot them in Origin Pro, Grapher, and other programs. 
The files stored in sample folders and have standart form "(sample)_(element).csv". 
You can set decimal separator for numbers which you prefer, reverse binding energies 
(0...1000 or 1000...0) or not and transpose concentrations pivot table or not in settings.dat.

4. Also, you can use tiny, but powerful auger parameter calculator.

File: Conc_test2/XPS_log.txt
Mg anode
Started processing 08-07-2020 18:14:09
Samples: source-etched 2 min, source-surf, washed1-etched 2min, washed1-surf, washed2-etched 2 min, washed2-surf


//----------------------------------------------------------------------------
Sample: source-etched 2 min
Elements: C, O, Ag
Charge shift: -0.1 eV

Element: C
State:1s1/2
Raw intensity: 7613.86
Recalculated intensity: 7613.86 cross-section: 1.0
Summ: 7613.86

Element: O
State:1s1/2
Raw intensity: 3235.92
Recalculated intensity: 1135.41 cross-section: 2.85
State:1s1/2
Raw intensity: 1389.55
Recalculated intensity: 487.56 cross-section: 2.85
Summ: 1622.97

Element: Ag
State:3d5/2
Raw intensity: 232305.63
Recalculated intensity: 21751.46 cross-section: 10.68
State:3d3/2
Raw intensity: 145318.3
Recalculated intensity: 19744.33 cross-section: 7.36
Summ: 41495.79

Relative concentrations in source-etched 2 min:
C: 15.01 %
O: 3.2 %
Ag: 81.79 %

//----------------------------------------------------------------------------
Sample: source-surf
Elements: C, O, Ag
Charge shift: -0.1 eV

Element: C
State:1s1/2
Raw intensity: 10233.65
Recalculated intensity: 10233.65 cross-section: 1.0
State:1s1/2
Raw intensity: 2490.75
Recalculated intensity: 2490.75 cross-section: 1.0
State:1s1/2
Raw intensity: 2456.87
Recalculated intensity: 2456.87 cross-section: 1.0
Summ: 15181.27

Element: O
State:1s1/2
Raw intensity: 6429.85
Recalculated intensity: 2256.09 cross-section: 2.85
State:1s1/2
Raw intensity: 7013.11
Recalculated intensity: 2460.74 cross-section: 2.85
Summ: 4716.83

Element: Ag
State:3d5/2
Raw intensity: 158917.52
Recalculated intensity: 14879.92 cross-section: 10.68
State:3d3/2
Raw intensity: 101293.76
Recalculated intensity: 13762.74 cross-section: 7.36
Summ: 28642.66

Relative concentrations in source-surf:
C: 31.28 %
O: 9.72 %
Ag: 59.01 %

//----------------------------------------------------------------------------
Sample: washed1-etched 2min
Elements: C, O, Ag
Charge shift: -0.4 eV

Element: C
State:1s1/2
Raw intensity: 3191.26
Recalculated intensity: 3191.26 cross-section: 1.0
State:1s1/2
Raw intensity: 1472.42
Recalculated intensity: 1472.42 cross-section: 1.0
Summ: 4663.68

Element: O
Summ: 0

Element: Ag
State:3d3/2
Raw intensity: 165604.77
Recalculated intensity: 22500.65 cross-section: 7.36
Summ: 22500.65

Relative concentrations in washed1-etched 2min:
C: 17.17 %
Ag: 82.83 %

//----------------------------------------------------------------------------
Sample: washed1-surf
Elements: C, O, Ag
Charge shift: -0.2 eV

Element: C
State:1s1/2
Raw intensity: 8783.9
Recalculated intensity: 8783.9 cross-section: 1.0
State:1s1/2
Raw intensity: 1922.69
Recalculated intensity: 1922.69 cross-section: 1.0
State:1s1/2
Raw intensity: 2042.69
Recalculated intensity: 2042.69 cross-section: 1.0
Summ: 12749.28

Element: O
State:1s1/2
Raw intensity: 7955.49
Recalculated intensity: 2791.4 cross-section: 2.85
State:1s1/2
Raw intensity: 4915.4
Recalculated intensity: 1724.7 cross-section: 2.85
Summ: 4516.1

Element: Ag
State:3d5/2
Raw intensity: 130887.36
Recalculated intensity: 12255.37 cross-section: 10.68
State:3d3/2
Raw intensity: 96416.99
Recalculated intensity: 13100.13 cross-section: 7.36
Summ: 25355.5

Relative concentrations in washed1-surf:
C: 29.91 %
O: 10.6 %
Ag: 59.49 %

//----------------------------------------------------------------------------
Sample: washed2-etched 2 min
Elements: C, O, Ag
Charge shift: -0.4 eV

Element: C
State:1s1/2
Raw intensity: 4687.81
Recalculated intensity: 4687.81 cross-section: 1.0
Summ: 4687.81

Element: O
State:1s1/2
Raw intensity: 2540.55
Recalculated intensity: 891.42 cross-section: 2.85
State:1s1/2
Raw intensity: 922.14
Recalculated intensity: 323.56 cross-section: 2.85
Summ: 1214.98

Element: Ag
State:3d5/2
Raw intensity: 177472.13
Recalculated intensity: 16617.24 cross-section: 10.68
State:3d3/2
Raw intensity: 110321.63
Recalculated intensity: 14989.35 cross-section: 7.36
Summ: 31606.59

Relative concentrations in washed2-etched 2 min:
C: 12.5 %
O: 3.24 %
Ag: 84.26 %

//----------------------------------------------------------------------------
Sample: washed2-surf
Elements: C, O, Ag
Charge shift: -0.2 eV

Element: C
State:1s1/2
Raw intensity: 4752.55
Recalculated intensity: 4752.55 cross-section: 1.0
State:1s1/2
Raw intensity: 2843.39
Recalculated intensity: 2843.39 cross-section: 1.0
State:1s1/2
Raw intensity: 1694.04
Recalculated intensity: 1694.04 cross-section: 1.0
Summ: 9289.98

Element: O
State:1s1/2
Raw intensity: 6724.77
Recalculated intensity: 2359.57 cross-section: 2.85
State:1s1/2
Raw intensity: 5856.49
Recalculated intensity: 2054.91 cross-section: 2.85
Summ: 4414.48

Element: Ag
State:3d5/2
Raw intensity: 135531.02
Recalculated intensity: 12690.17 cross-section: 10.68
State:3d3/2
Raw intensity: 97087.73
Recalculated intensity: 13191.27 cross-section: 7.36
Summ: 25881.44

Relative concentrations in washed2-surf:
C: 23.47 %
O: 11.15 %
Ag: 65.38 %

Pivot table:
         source-etched 2 min  source-surf  ...  washed2-etched 2 min  washed2-surf
Element                                    ...                                    
C                      15.01        31.28  ...                 12.50         23.47
O                       3.20         9.72  ...                  3.24         11.15
Ag                     81.79        59.01  ...                 84.26         65.38

[3 rows x 6 columns]

Completed at 18:14:20
